Repository: ProjectDebbie/Classifier

# DEBBIE Abstract Classifier

This component performs multiclass classification of abstracts to determine if they are relevant (either clinical or non-clinical studies) or not relevant to the field of biomaterials.   

Please, if you want to access the last version of the DEBBIE's multiclass classifier go to https://github.com/ProjectDebbie/Classifier/tree/multiclass.

## Description  of the project

A logistic regression model with stochastic gradient descent optimization (SGDClassifier) using term frequency times inverse document frequency (TF-IDF) as the main feature extraction mechanism was developed and trained to detect abstracts that have relevance to the biomaterials area (either clinical or non-clinical studies). Preprocessing and feature extraction includes: lowercase, removing punctuation, stop words, lemmatization and part-of-speech tagging. 

The DEBBIE SGDClassifier model achieved an presicion of 0.90, a recall of 0.88 and an F1-score of 0.89.

The components of the trained classifier are available for download as .pkl files. The classifer returns the relevant abstracts in a designated folder.

## Model development and performance

The DEBBIE SGDClassifier has been pre-trained on 3 collections:

- [gold standard biomaterials non-clinical collection](https://github.com/ProjectDebbie/gold_standard_set/blob/master/laboratory_gs_1213.txt)
- [gold standard biomaterials clinical collection](https://github.com/ProjectDebbie/gold_standard_set/blob/master/clinical_gs_1092.txt)
- [background set](https://github.com/ProjectDebbie/background_set). 

The folder classifier-dataset contains the test set that was used for validate the classifier.

The best model was selected after a benchmarking on different vectorization approaches and models, including: Bag of Words (BoW), Term Frequency-Inverse Document Frequency (TF-IDF) and Word2Vec Vectorization; and the models Multinomial Naive Bayes, Logistic Regression, SVM and Linear classifiers (SVM and Logistic Regression) with stochastic gradient descent (SGD) training, also know as SGDClassifier. For the selection of the best model a 10 cross-validation using the training set was performed. 

The best model is a logistic regression model with stochastic gradient descent optimization (SGDClassifier) using TF-IDF.
The DEBBIE SGDClassifier model achieved a presicion of 0.90, a recall of 0.88 and an F1-score of 0.89. In a more detailed analysis on recall, of the 609 biomaterials-relevant abstracts that were part of the test set (248 clinical and 361 non-clinical), 31 (5%) were miss-classified as not relevant. The DEBBIE SGDClassifier was developed using the Python library sklearn.

### Classification report

### Confusion Matrix
The performance results can be reproducible through the file debbie_classifier_performance.ypinb (jypiter notebook).

## Execution 

	python3 debbie_trained_classifier.py -i /in -o /out 
	#or in with docker
	docker run --rm -u $UID -v ${PWD}/input_output:/in:ro -v ${PWD}/nlp_preprocessing_output:/out:rw projectdebbie/classifier:version python3 /usr/src/app/debbie_trained_classifier.py -i /in -o /out -w /usr/src/app

Parameters:

-i input folder with plain text abstracts

-o output folder with relevant biomaterials abstracts in plain text 

-w work folder

## Actual Version: 3.0.0, 2022-11-11

## Built With

* [scikit-learn library](https://scikit-learn.org)
* [Docker](https://www.docker.com/) - Docker Containers

File: classifier_output/22777625.txt
2013 Jan
22777625
Bending and abrasion fatigue of common suture materials used in arthroscopic and open orthopedic surgery.
In orthopedic surgery, the reattachment of tendon to bone requires suture materials that have stable and durable properties to allow time for healing at the tendon-bone interface. The suture, not rigidly restrained within the anchor eyelet, is free to move during surgery and potentially after surgery with limb motion. During such movement, the suture is subjected to bending and frictional forces that can lead to fatigue-induced failure. We investigated some common contemporary commercial number-two-grade suture materials and evaluated their resistance to bending abrasion fatigue and the consequent failure. Sutures were oscillated over a stainless steel wire at low frequency under load. Number of abrasion cycles to failure, changes in suture morphology, and fatigue-failure method was recorded for each material. Suture structure had a significant effect on abrasion resistance, with braided sutures containing large numbers of fine high tenacity core filaments performing 15-20 times better than other braided suture structures. Ultra high molecular weight polyethylene (UHMWPE) core filaments resisted bending abrasion failure better than other core materials due to the load spreading and abrasion resistance of these filaments. Sutures with UHMWPE cores also had high resistance to tensile failure. Limited correlation was observed between tensile strength and abrasion resistance.

File: classifier_output/24004343.txt
2014 Jul
24004343
Elasticity and breaking strength of synthetic suture materials incubated in various equine physiological and pathological solutions.
Selection of suture material in equine surgery is often based on costs or subjective factors, such as the surgeon's personal experience, rather than objective facts. The amount of objective data available on durability of suture materials with regard to specific equine physiological conditions is limited. To evaluate the effect of various equine physiological and pathological fluids on the rate of degradation of a number of commonly used suture materials. In vitro material testing. Suture materials were exposed in vitro to physiological fluid, followed by biomechanical analysis. Three absorbable suture materials, glycolide/lactide copolymer, polyglactin 910 and polydioxanone were incubated at 37°C for 7, 14 or 28 days in phosphate-buffered saline, equine serum, equine urine and equine peritoneal fluid from an animal with peritonitis. Five strands of each suture material type were tested to failure in a materials testing machine for each time point and each incubation medium. Yield strength, strain and Young's modulus were calculated, analysed and reported. For all suture types, the incubation time had a significant effect on yield strength, percentage elongation and Young's modulus in all culture media (P<0.0001). Suture type was also shown significantly to influence changes in each of yield strength, percentage elongation and Young's modulus in all culture media (P<0.0001). While the glycolide/lactide copolymer demonstrated the highest Day 0 yield strength, it showed the most rapid degradation in all culture media. For each of the 3 material characteristics tested, polydioxanone showed the least variation across the incubation period in each culture medium. The duration of incubation and the type of fluid have significant effects on the biomechanical properties of various suture materials. These findings are important for evidence-based selection of suture material in clinical cases.
